Repository: PalMuc/PlasticsSponge

**Sponges as bioindicators for microparticulate pollutants**


Elsa Girard 1, Adrian Fuchs 2, Melanie Kaliwoda 3, Markus Lasut 4, Evelyn Ploetz 2, Wolfgang W. Schmahl 1,5, Gert Wörheide 1,5,6

1 Department of Earth and Environmental Sciences, Ludwig-Maximilians-Universität München, 80333 Munich, Germany
2 Department of Chemistry and Center for Nanoscience (CeNS), Ludwig-Maximilians-Universität München, 81377 Munich, Germany
3 Mineralogische Staatssammlung München (SNSB), 80333 München, Germany
4 Faculty of Fisheries and Marine Science, Sam Ratulangi University, Jalan Kampus Unsrat Bahu, Manado 95115, Sulawesi Utara, Indonesia
5 GeoBio-CenterLMU, Ludwig-Maximilians-Universität München, 80333 Munich, Germany
6 SNSB - Bayerische Staatssammlung für Paläontologie und Geologie, 80333 Munich, Germany

## Abstract

Amongst other threats, the world’s oceans are faced with man-made pollution, including an increasing number of microparticulate pollutants. Sponges, aquatic filter-feeding animals, are able to incorporate fine foreign particles, and thus may be a potential bioindicator for microparticulate pollutants. To address this question, 15 coral reef demosponges sampled around Bangka Island (North Sulawesi, Indonesia) were analyzed for the nature of their foreign particle content using traditional histological methods, advanced light microscopy, and Raman spectroscopy. Sampled sponges accumulated and embedded the very fine sediment fraction (< 200 µm), absent in the surrounding sand, in the ectosome (outer epithelia) and spongin fibers (skeletal elements), which was confirmed by two-photon microscopy. A total of 34 different particle types were identified, of which degraded man-made products, i.e., polystyrene, cotton, titanium dioxide and blue-pigmented particles, were incorporated by eight specimens at concentrations between 91 to 612 particle/g dry sponge tissue. As sponges can weigh several hundreds of grams, we conservatively extrapolate that sponges can incorporate on average 10,000 microparticulate pollutants in their tissue. The uptake of particles, however, appears independent of the material, which suggests that the fluctuation in material ratios is due to the spatial variation of surrounding microparticles. Therefore, sponges have a strong potential to biomonitor microparticulate pollutants, such as microplastics and other degraded industrial products.

**Keywords:** Sponge, Marine Pollution, Bioindicator, Microplastic 


In this repository, primary data (tables and Raman spectra) and associated R codes of the paper are available.

## Protocol to work with the data
1. Download the folder "R-analysis" and the scripts in the "Downloads" folder of your computer
2. Open the R codes in RStudio
3. Choose which section of the code you are interested in
4. Run the section and you will obtain the basic graph associated to the data 

** Final graphs were edited in Adobe Illustrator CS3, therefore they do not appear similar, but the information presented is the same.

In this folder, you'll find the data (.csv file) used for all codes.

File: R-analysis/Raman-counts-all.csv
Particle_type,Search_type,GW31000,GW31035,GW31041,GW31007,GW31038,GW31039,GW31059,GW31073,GW31076,GW31010,GW31037,GW31044,GW31013,GW31034,GW31043,coralsand
Aragonite,random,71,64,59,66,68,67,61,63,77,52,57,60,69,48,63,59
Calcite,random,13,23,26,30,21,25,23,29,14,29,31,29,22,35,24,28
Mix_ara_cal,random,0,0,3,1,3,0,6,4,1,5,3,2,3,8,6,3
Red_typeI(cal),random,2,2,1,0,0,0,0,1,0,0,0,1,1,0,1,3
Red_typeI_ara,random,1,3,2,0,3,0,1,1,2,1,2,1,0,0,1,0
Red_typeI_cal,random,0,0,0,0,0,1,0,0,1,0,0,0,0,0,0,2
Red_typeII(cal),random,3,0,1,0,1,1,0,0,0,1,0,0,1,0,0,1
Red_typeII_ara,random,0,0,0,0,0,0,1,0,2,0,0,0,0,0,0,0
Red_typeII_cal,random,0,0,0,1,0,2,0,1,1,0,1,0,1,1,1,0
Quartz,random,2,0,0,1,0,2,1,1,1,4,3,1,1,1,0,0
Anorthite(feldspar),random,1,0,0,0,0,0,0,0,0,2,0,1,0,3,0,4
Carbonate_phosphate,random,0,0,0,0,0,0,4,0,0,0,0,0,0,0,0,0
Quartz-ara,random,0,0,1,0,0,0,1,0,0,0,1,1,1,0,0,0
Quartz-anatase,random,0,0,0,0,0,0,1,0,0,1,1,2,0,0,1,0
Red_carbonate_phos,random,0,0,0,0,0,0,1,0,0,0,0,0,0,0,0,0
Anatase,random,0,0,0,0,0,0,0,0,0,0,0,0,0,2,0,0
Anatase_anorthite,random,0,0,1,0,0,1,0,0,0,0,0,0,0,0,1,0
Anatase_cal,random,0,0,0,0,0,0,0,0,0,1,0,1,0,1,0,0
Mixred_typeI_typeII,random,0,0,0,0,1,0,0,0,0,0,0,0,0,0,0,0
Riebeckite_deriv,random,0,0,0,0,0,0,0,0,0,0,0,0,0,1,0,0
Magnetite,random,0,0,0,0,0,0,0,0,0,0,0,0,1,0,0,0
Ferrosilite,random,0,0,0,1,0,0,0,0,0,0,0,1,0,0,0,0
Hematite,random,0,0,0,0,0,0,0,0,0,0,1,0,0,0,0,0
(Amorphous)Calcite,random,0,0,0,0,0,0,0,0,0,1,0,0,0,0,0,0
Ferrosilite_deriv,random,0,0,0,0,1,0,0,0,0,0,0,0,0,0,0,0
Red_typeIII,random,0,0,0,0,1,0,0,0,0,0,0,0,0,0,0,0
Polystyrene,random,0,1,0,0,1,0,0,0,0,0,0,0,0,0,0,0
Cotunnite,random,0,1,0,0,0,0,0,0,0,0,0,0,0,0,0,0
Unidentified,random,7,6,6,0,0,1,0,0,1,3,0,0,0,0,2,0
1-Aragonite-group,random,72,67,61,66,71,67,63,64,81,53,59,61,69,48,64,59
2-Calcite-group,random,18,25,28,31,23,29,23,31,16,31,32,30,25,36,26,34
3-Mix_A_C-group,random,0,0,3,1,3,0,6,4,1,5,3,2,3,8,6,3
4-Other_minerals,random,3,1,2,2,2,3,8,1,1,8,6,7,3,8,2,4
5-Organic,random,0,1,0,0,1,0,0,0,0,0,0,0,0,0,0,0
6-Unidentified,random,7,6,6,0,0,1,0,0,1,3,0,0,0,0,2,0
Aragonite,target,1,1,0,1,4,1,2,0,0,0,0,0,1,0,0,0
Calcite,target,2,4,1,1,1,1,1,0,1,0,1,1,0,0,1,0
Mix_ara_cal,target,0,0,0,0,0,0,0,0,0,0,0,0,0,0,0,0
Red_typeI(cal),target,2,0,1,0,0,1,1,1,0,1,1,1,0,0,0,0
Red_typeI_ara,target,0,0,0,0,2,2,0,0,0,0,0,0,2,1,1,0
Red_typeI_cal,target,0,0,0,0,0,0,0,1,0,0,0,0,0,0,0,0
Red_typeII(cal),target,0,1,1,0,0,1,0,1,1,0,0,0,0,0,0,0
Red_typeII_ara,target,0,0,0,0,0,0,0,0,0,0,0,0,0,0,0,0
Red_typeII_cal,target,0,0,0,1,0,0,0,0,0,0,0,0,0,0,0,0
Quartz,target,0,0,0,0,0,0,0,0,0,0,0,0,0,0,0,0
Anorthite(feldspar),target,0,0,0,0,0,0,0,1,0,0,0,0,0,0,0,0
Carbonate_phosphate,target,0,0,0,0,0,0,0,0,0,0,0,0,0,0,0,0
Quartz-ara,target,0,0,0,0,0,0,0,0,0,0,0,0,0,0,0,0
Quartz-anatase,target,0,0,0,0,0,0,0,0,0,0,0,0,0,1,0,0
Red_carbonate_phos,target,0,0,0,0,0,0,0,0,0,0,0,0,0,0,0,0
Anatase,target,0,0,0,0,0,0,0,1,0,0,0,0,0,0,0,0
Anatase_anorthite,target,0,0,0,0,0,0,0,0,0,0,0,0,0,0,0,0
Anatase_cal,target,0,0,0,0,0,0,0,0,0,0,0,0,0,0,0,0
Mixred_typeI_typeII,target,0,0,0,0,0,0,0,0,0,0,0,0,0,0,0,0
Riebeckite_deriv,target,0,0,0,0,0,0,0,0,0,0,0,0,0,0,0,0
Magnetite,target,0,0,0,0,0,0,0,0,0,0,0,0,0,0,0,0
Ferrosilite,target,0,0,0,1,0,0,0,0,0,0,0,0,0,0,0,0
Hematite,target,0,0,0,0,0,0,0,1,0,1,0,0,0,0,0,0
(Amorphous)Calcite,target,0,0,0,0,0,1,0,0,0,0,0,0,0,0,0,0
Ferrosilite_deriv,target,0,0,0,0,0,0,0,0,0,0,0,0,0,0,0,0
Red_TypeIII,target,0,2,1,0,0,0,0,0,0,0,0,0,0,0,0,0
Polystyrene,target,0,0,0,0,0,0,0,0,0,0,0,0,0,0,0,0
Cotunnite,target,0,0,0,0,0,0,0,0,0,0,0,0,1,0,0,0
Cotton,target,0,0,0,0,1,1,0,1,3,0,0,0,0,0,0,0
Graphite,target,0,0,0,0,0,0,0,0,0,0,0,0,0,0,1,0
Carbon,target,0,0,0,0,0,0,0,0,0,0,0,0,1,1,0,0
Mackinawite,target,0,0,0,0,0,0,0,0,0,0,0,1,0,2,0,0
Beta_quartz,target,0,0,0,0,0,0,0,0,0,0,0,1,1,0,1,0
Blue_typeI,target,0,0,0,0,0,0,0,0,0,0,1,0,0,0,0,0
Blue_typeII,target,0,0,0,0,0,0,0,0,0,1,0,0,0,0,0,0
Unidentified,target,2,0,0,0,0,0,1,1,0,0,1,0,0,0,0,0
Dry_weight_mg,NA,2.2,4.6,5.7,5.9,6.3,6.5,5.1,4.8,4.9,8.5,11,8.6,6.2,5.8,6.6,NA
